Repository: jiaxinp/cellulose

File: rheology/split_data/20240226/20230526_P20_1 1.csv
Name:;;;20230526_P20_1 1,
Number of Intervals:;;;1,
Application:;;;RHEOPLUS/32 V3.61 21006227-33024,
Device:;;;MCR302 SN81156610; FW3.65; Slot(9,-1)
Measuring Date/Time:;;;2024/02/26; 18:31  ã,
Measuring System:;;;CP50-2-SN42594; d=0.206 mm,
Accessories:;;;TU1=P-PTD200-SN81263554,
,
Interval:;;;1,
Number of Data Points:;;;37,
,
Time Setting:;;;37 Meas. Pts.,
;;;Meas. Pt. Duration 120 ... 5 s log,
Measuring Profile:,
  Shear Rate;;;d(gamma)/dt = 0.001 ... 1000 1/s log; |Slope| = 6 Pt. / dec ,
,
Meas. Pts.;Shear Rate;Shear Stress;Viscosity;Speed;Torque;Status,
;[1/s];[Pa];[PaEs];[1/min];[ÊNm];[],
1;0.001;-0.00102;-1.02;0.000335;-0.0334;Dy_auto,
2;0.00147;-0.000588;-0.401;0.000489;-0.0193;Dy_auto,
3;0.00215;0.000297;0.138;0.000718;0.00974;M- ,Dy_
4;0.00316;0.0011;0.347;0.00106;0.0359;Dy_auto,
5;0.00464;0.00171;0.369;0.00155;0.0561;Dy_auto,
6;0.00681;0.00259;0.38;0.00227;0.0849;Dy_auto,
7;0.01;0.00374;0.374;0.00334;0.123;Dy_auto,
8;0.0147;0.00405;0.276;0.0049;0.133;Dy_auto,
9;0.0215;0.00335;0.155;0.00719;0.11;Dy_auto,
10;0.0316;0.00287;0.0906;0.0106;0.0939;Dy_auto,
11;0.0464;0.00278;0.0598;0.0155;0.091;Dy_auto,
12;0.0681;0.00307;0.0451;0.0227;0.101;Dy_auto,
13;0.1;0.00247;0.0247;0.0334;0.081;Dy_auto,
14;0.147;0.0023;0.0157;0.049;0.0754;Dy_auto,
15;0.215;0.00483;0.0224;0.0719;0.158;Dy_auto,
16;0.316;0.00924;0.0292;0.106;0.303;Dy_auto,
17;0.464;0.0126;0.0272;0.155;0.414;Dy_auto,
18;0.681;0.0198;0.0291;0.227;0.65;Dy_auto,
19;1;0.0268;0.0268;0.334;0.879;Dy_auto,
20;1.47;0.0387;0.0264;0.49;1.27;Dy_auto,
21;2.15;0.0548;0.0254;0.719;1.8;Dy_auto,
22;3.16;0.0771;0.0244;1.06;2.53;Dy_auto,
23;4.64;0.109;0.0235;1.55;3.57;Dy_auto,
24;6.81;0.15;0.022;2.27;4.91;Dy_auto,
25;10;0.206;0.0206;3.34;6.76;Dy_auto,
26;14.7;0.281;0.0191;4.9;9.2;Dy_auto,
27;21.5;0.379;0.0176;7.19;12.4;Dy_auto,
28;31.6;0.509;0.0161;10.6;16.7;Dy_auto,
29;46.4;0.679;0.0146;15.5;22.3;Dy_auto,
30;68.1;0.903;0.0133;22.7;29.6;Dy_auto,
31;100;1.2;0.012;33.4;39.2;Dy_auto,
32;147;1.59;0.0108;49;52;Dy_auto,
33;215;2.09;0.00972;71.9;68.6;Dy_auto,
34;316;2.77;0.00877;106;90.8;Dy_auto,
35;464;3.68;0.00794;155;121;Dy_auto,
36;681;4.9;0.00719;227;161;Dy_auto,
37;1000;6.58;0.00658;334;216;Dy_auto,
,

File: rheology/split_data/20240226/20230526_P20_2 3.csv
Name:;;;20230526_P20_2 3,
Number of Intervals:;;;1,
Application:;;;RHEOPLUS/32 V3.61 21006227-33024,
Device:;;;MCR302 SN81156610; FW3.65; Slot(9,-1)
Measuring Date/Time:;;;2024/02/26; 19:47  ã,
Measuring System:;;;CP50-2-SN42594; d=0.206 mm,
Accessories:;;;TU1=P-PTD200-SN81263554,
,
Interval:;;;1,
Number of Data Points:;;;37,
,
Time Setting:;;;37 Meas. Pts.,
;;;Meas. Pt. Duration 120 ... 5 s log,
Measuring Profile:,
  Shear Rate;;;d(gamma)/dt = 0.001 ... 1000 1/s log; |Slope| = 6 Pt. / dec ,
,
Meas. Pts.;Shear Rate;Shear Stress;Viscosity;Speed;Torque;Status,
;[1/s];[Pa];[PaEs];[1/min];[ÊNm];[],
1;0.000999;-0.000168;-0.168;0.000333;-0.0055;M- ,Dy_
2;0.00147;-0.000181;-0.123;0.00049;-0.00592;M- ,Dy_
3;0.00215;0.000162;0.0752;0.000719;0.00531;M- ,Dy_
4;0.00316;0.0000473;0.015;0.00106;0.00155;M- ,Dy_
5;0.00464;0.000191;0.0412;0.00155;0.00627;M- ,Dy_
6;0.00681;0.00021;0.0309;0.00227;0.0069;M- ,Dy_
7;0.01;0.000521;0.0521;0.00334;0.0171;Dy_auto,
8;0.0147;0.00096;0.0654;0.0049;0.0314;Dy_auto,
9;0.0215;0.000861;0.04;0.00719;0.0282;Dy_auto,
10;0.0316;0.00141;0.0446;0.0106;0.0462;Dy_auto,
11;0.0464;0.00115;0.0247;0.0155;0.0376;Dy_auto,
12;0.0681;0.00198;0.029;0.0227;0.0648;Dy_auto,
13;0.1;0.00319;0.0319;0.0334;0.105;Dy_auto,
14;0.147;0.00463;0.0316;0.049;0.152;Dy_auto,
15;0.215;0.00644;0.0299;0.0719;0.211;Dy_auto,
16;0.316;0.0102;0.0323;0.106;0.335;Dy_auto,
17;0.464;0.0148;0.0318;0.155;0.483;Dy_auto,
18;0.681;0.021;0.0308;0.227;0.687;Dy_auto,
19;1;0.0303;0.0303;0.334;0.992;Dy_auto,
20;1.47;0.0425;0.0289;0.49;1.39;Dy_auto,
21;2.15;0.0595;0.0276;0.719;1.95;Dy_auto,
22;3.16;0.0843;0.0267;1.06;2.76;Dy_auto,
23;4.64;0.117;0.0253;1.55;3.85;Dy_auto,
24;6.81;0.161;0.0237;2.27;5.28;Dy_auto,
25;10;0.22;0.022;3.34;7.2;Dy_auto,
26;14.7;0.298;0.0203;4.9;9.77;Dy_auto,
27;21.5;0.401;0.0186;7.19;13.1;Dy_auto,
28;31.6;0.536;0.017;10.6;17.6;Dy_auto,
29;46.4;0.713;0.0154;15.5;23.4;Dy_auto,
30;68.1;0.945;0.0139;22.7;31;Dy_auto,
31;100;1.25;0.0125;33.4;40.9;Dy_auto,
32;147;1.65;0.0112;49;54;Dy_auto,
33;215;2.17;0.0101;71.9;71.2;Dy_auto,
34;316;2.87;0.00908;106;94.1;Dy_auto,
35;464;3.8;0.00819;155;124;Dy_auto,
36;681;5.05;0.00742;227;166;Dy_auto,
37;1000;6.76;0.00676;334;221;Dy_auto,
,

File: rheology/split_data/20240226/20230526_P20_2 5.csv
Name:;;;20230526_P20_2 5,
Number of Intervals:;;;1,
Application:;;;RHEOPLUS/32 V3.61 21006227-33024,
Device:;;;MCR302 SN81156610; FW3.65; Slot(9,-1)
Measuring Date/Time:;;;2024/02/26; 20:37  ã,
Measuring System:;;;CP50-2-SN42594; d=0.206 mm,
Accessories:;;;TU1=P-PTD200-SN81263554,
,
Interval:;;;1,
Number of Data Points:;;;37,
,
Time Setting:;;;37 Meas. Pts.,
;;;Meas. Pt. Duration 120 ... 5 s log,
Measuring Profile:,
  Shear Rate;;;d(gamma)/dt = 0.001 ... 1000 1/s log; |Slope| = 6 Pt. / dec ,
,
Meas. Pts.;Shear Rate;Shear Stress;Viscosity;Speed;Torque;Status,
;[1/s];[Pa];[PaEs];[1/min];[ÊNm];[],
1;0.001;-0.000135;-0.135;0.000334;-0.00441;M- ,Dy_
2;0.00147;-0.000357;-0.243;0.00049;-0.0117;Dy_auto,
3;0.00215;-0.000244;-0.113;0.000719;-0.00798;M- ,Dy_
4;0.00316;-0.00027;-0.0853;0.00106;-0.00883;M- ,Dy_
5;0.00464;-0.00018;-0.0388;0.00155;-0.0059;M- ,Dy_
6;0.00681;0.000153;0.0225;0.00227;0.00503;M- ,Dy_
7;0.01;-0.000407;-0.0407;0.00334;-0.0134;Dy_auto,
8;0.0147;0.000448;0.0306;0.0049;0.0147;Dy_auto,
9;0.0215;0.0011;0.0513;0.00719;0.0362;Dy_auto,
10;0.0316;0.00128;0.0404;0.0106;0.0419;Dy_auto,
11;0.0464;0.00122;0.0262;0.0155;0.0399;Dy_auto,
12;0.0681;0.00214;0.0314;0.0227;0.0701;Dy_auto,
13;0.1;0.00339;0.0339;0.0334;0.111;Dy_auto,
14;0.147;0.00477;0.0325;0.049;0.156;Dy_auto,
15;0.215;0.00695;0.0322;0.0719;0.228;Dy_auto,
16;0.316;0.0107;0.0338;0.106;0.351;Dy_auto,
17;0.464;0.0156;0.0335;0.155;0.51;Dy_auto,
18;0.681;0.0225;0.0331;0.227;0.738;Dy_auto,
19;1;0.0321;0.0321;0.334;1.05;Dy_auto,
20;1.47;0.0451;0.0307;0.49;1.48;Dy_auto,
21;2.15;0.0629;0.0292;0.719;2.06;Dy_auto,
22;3.16;0.0884;0.028;1.06;2.9;Dy_auto,
23;4.64;0.123;0.0264;1.55;4.02;Dy_auto,
24;6.81;0.168;0.0246;2.27;5.49;Dy_auto,
25;10;0.228;0.0228;3.34;7.46;Dy_auto,
26;14.7;0.307;0.0209;4.9;10.1;Dy_auto,
27;21.5;0.412;0.0191;7.19;13.5;Dy_auto,
28;31.6;0.549;0.0174;10.6;18;Dy_auto,
29;46.4;0.728;0.0157;15.5;23.9;Dy_auto,
30;68.1;0.962;0.0141;22.7;31.5;Dy_auto,
31;100;1.27;0.0127;33.4;41.6;Dy_auto,
32;147;1.67;0.0114;49;54.7;Dy_auto,
33;215;2.2;0.0102;71.9;72;Dy_auto,
34;316;2.9;0.00916;106;94.9;Dy_auto,
35;464;3.82;0.00824;155;125;Dy_auto,
36;681;5.07;0.00745;227;166;Dy_auto,
37;1000;6.77;0.00677;334;222;Dy_auto,
,

File: rheology/split_data/20240226/20230526_P3_1 7.csv
Name:;;;20230526_P3_1 7,
Number of Intervals:;;;1,
Application:;;;RHEOPLUS/32 V3.61 21006227-33024,
Device:;;;MCR302 SN81156610; FW3.65; Slot(9,-1)
Measuring Date/Time:;;;2024/02/26; 17:54  ã,
Measuring System:;;;CP50-2-SN42594; d=0.206 mm,
Accessories:;;;TU1=P-PTD200-SN81263554,
,
Interval:;;;1,
Number of Data Points:;;;37,
,
Time Setting:;;;37 Meas. Pts.,
;;;Meas. Pt. Duration 5 ... 120 s log,
Measuring Profile:,
  Shear Rate;;;d(gamma)/dt = 1000 ... 0.001 1/s log; |Slope| = 6 Pt. / dec ,
,
Meas. Pts.;Shear Rate;Shear Stress;Viscosity;Speed;Torque;Status,
;[1/s];[Pa];[PaEs];[1/min];[ÊNm];[],
1;1000;14.8;0.0148;334;485;Dy_auto,
2;681;11.7;0.0171;227;382;Dy_auto,
3;464;9.29;0.02;155;304;Dy_auto,
4;316;7.46;0.0236;105;245;Dy_auto,
5;215;6.03;0.028;71.9;198;Dy_auto,
6;147;4.9;0.0334;49;161;Dy_auto,
7;100;4.01;0.0401;33.4;131;Dy_auto,
8;68.1;3.29;0.0483;22.7;108;Dy_auto,
9;46.4;2.71;0.0585;15.5;89;Dy_auto,
10;31.6;2.24;0.0709;10.6;73.4;Dy_auto,
11;21.5;1.85;0.0859;7.19;60.6;Dy_auto,
12;14.7;1.53;0.104;4.9;50;Dy_auto,
13;10;1.26;0.126;3.34;41.4;Dy_auto,
14;6.81;1.04;0.153;2.27;34.1;Dy_auto,
15;4.64;0.857;0.185;1.55;28.1;Dy_auto,
16;3.16;0.705;0.223;1.06;23.1;Dy_auto,
17;2.15;0.58;0.269;0.719;19;Dy_auto,
18;1.47;0.476;0.324;0.49;15.6;Dy_auto,
19;1;0.389;0.389;0.334;12.8;Dy_auto,
20;0.681;0.318;0.467;0.227;10.4;Dy_auto,
21;0.464;0.26;0.559;0.155;8.51;Dy_auto,
22;0.316;0.212;0.671;0.106;6.95;Dy_auto,
23;0.215;0.173;0.804;0.0719;5.68;Dy_auto,
24;0.147;0.141;0.963;0.049;4.63;Dy_auto,
25;0.1;0.116;1.16;0.0334;3.8;Dy_auto,
26;0.0681;0.095;1.39;0.0227;3.11;Dy_auto,
27;0.0464;0.078;1.68;0.0155;2.55;Dy_auto,
28;0.0316;0.0642;2.03;0.0106;2.1;Dy_auto,
29;0.0215;0.0535;2.48;0.00719;1.75;Dy_auto,
30;0.0147;0.045;3.07;0.0049;1.47;Dy_auto,
31;0.01;0.0378;3.78;0.00334;1.24;Dy_auto,
32;0.00681;0.0323;4.74;0.00227;1.06;Dy_auto,
33;0.00464;0.0282;6.07;0.00155;0.923;Dy_auto,
34;0.00316;0.0246;7.78;0.00106;0.807;Dy_auto,
35;0.00215;0.022;10.2;0.000718;0.72;Dy_auto,
36;0.00146;0.0195;13.3;0.000488;0.639;Dy_auto,
37;0.001;0.0176;17.5;0.000335;0.577;Dy_auto,
,

File: rheology/split_data/20240226/20230526_P40_1 3.csv
Name:;;;20230526_P40_1 3,
Number of Intervals:;;;1,
Application:;;;RHEOPLUS/32 V3.61 21006227-33024,
Device:;;;MCR302 SN81156610; FW3.65; Slot(9,-1)
Measuring Date/Time:;;;2024/02/26; 21:55  ã,
Measuring System:;;;CP50-2-SN42594; d=0.206 mm,
Accessories:;;;TU1=P-PTD200-SN81263554,
,
Interval:;;;1,
Number of Data Points:;;;31,
,
Time Setting:;;;31 Meas. Pts.,
;;;Meas. Pt. Duration 5 ... 70 s log,
Measuring Profile:,
  Shear Rate;;;d(gamma)/dt = 1000 ... 0.01 1/s log; |Slope| = 6 Pt. / dec ,
,
Meas. Pts.;Shear Rate;Shear Stress;Viscosity;Speed;Torque;Status,
;[1/s];[Pa];[PaEs];[1/min];[ÊNm];[],
1;1000;5.48;0.00548;334;180;Dy_auto,
2;681;3.98;0.00585;227;131;Dy_auto,
3;464;2.95;0.00635;155;96.5;Dy_auto,
4;316;2.18;0.00688;105;71.3;Dy_auto,
5;215;1.61;0.00749;71.9;52.9;Dy_auto,
6;147;1.19;0.00811;49;39;Dy_auto,
7;100;0.878;0.00878;33.4;28.8;Dy_auto,
8;68.1;0.644;0.00945;22.7;21.1;Dy_auto,
9;46.4;0.47;0.0101;15.5;15.4;Dy_auto,
10;31.6;0.341;0.0108;10.6;11.2;Dy_auto,
11;21.5;0.245;0.0114;7.19;8.01;Dy_auto,
12;14.7;0.175;0.0119;4.9;5.73;Dy_auto,
13;10;0.123;0.0123;3.34;4.05;Dy_auto,
14;6.81;0.0855;0.0125;2.27;2.8;Dy_auto,
15;4.64;0.0606;0.013;1.55;1.98;Dy_auto,
16;3.16;0.0411;0.013;1.06;1.35;Dy_auto,
17;2.15;0.0277;0.0129;0.719;0.908;Dy_auto,
18;1.47;0.0193;0.0131;0.49;0.631;Dy_auto,
19;1;0.0138;0.0138;0.334;0.452;Dy_auto,
20;0.681;0.0102;0.015;0.227;0.336;Dy_auto,
21;0.464;0.00674;0.0145;0.155;0.221;Dy_auto,
22;0.316;0.00393;0.0124;0.106;0.129;Dy_auto,
23;0.215;0.00411;0.0191;0.0719;0.135;Dy_auto,
24;0.147;0.00249;0.017;0.049;0.0817;Dy_auto,
25;0.1;0.00159;0.0159;0.0334;0.0521;Dy_auto,
26;0.0681;0.000881;0.0129;0.0227;0.0289;Dy_auto,
27;0.0464;-0.0000815;-0.00176;0.0155;-0.00267;M- ,Dy_
28;0.0316;0.0000382;0.00121;0.0106;0.00125;M- ,Dy_
29;0.0215;-0.000213;-0.0099;0.00718;-0.00698;M- ,Dy_
30;0.0147;-0.000224;-0.0152;0.0049;-0.00733;M- ,Dy_
31;0.01;-0.000289;-0.0289;0.00334;-0.00947;M- ,Dy_
,

File: rheology/split_data/20240226/20230526_P40_1 4.csv
Name:;;;20230526_P40_1 4,
Number of Intervals:;;;1,
Application:;;;RHEOPLUS/32 V3.61 21006227-33024,
Device:;;;MCR302 SN81156610; FW3.65; Slot(9,-1)
Measuring Date/Time:;;;2024/02/26; 22:08  ã,
Measuring System:;;;CP50-2-SN42594; d=0.206 mm,
Accessories:;;;TU1=P-PTD200-SN81263554,
,
Interval:;;;1,
Number of Data Points:;;;31,
,
Time Setting:;;;31 Meas. Pts.,
;;;Meas. Pt. Duration 70 ... 5 s log,
Measuring Profile:,
  Shear Rate;;;d(gamma)/dt = 0.01 ... 1000 1/s log; |Slope| = 6 Pt. / dec ,
,
Meas. Pts.;Shear Rate;Shear Stress;Viscosity;Speed;Torque;Status,
;[1/s];[Pa];[PaEs];[1/min];[ÊNm];[],
1;0.01;-0.000266;-0.0266;0.00334;-0.00872;M- ,Dy_
2;0.0147;-0.000357;-0.0244;0.0049;-0.0117;Dy_auto,
3;0.0215;0.000318;0.0148;0.00719;0.0104;Dy_auto,
4;0.0316;0.000799;0.0253;0.0106;0.0262;Dy_auto,
5;0.0464;0.000521;0.0112;0.0155;0.0171;Dy_auto,
6;0.0681;0.000872;0.0128;0.0227;0.0286;Dy_auto,
7;0.1;0.00112;0.0112;0.0334;0.0368;Dy_auto,
8;0.147;0.00163;0.0111;0.049;0.0535;Dy_auto,
9;0.215;0.00213;0.00989;0.0719;0.0698;Dy_auto,
10;0.316;0.00369;0.0117;0.106;0.121;Dy_auto,
11;0.464;0.00647;0.0139;0.155;0.212;Dy_auto,
12;0.681;0.00926;0.0136;0.227;0.303;Dy_auto,
13;1;0.014;0.014;0.334;0.46;Dy_auto,
14;1.47;0.0204;0.0139;0.49;0.669;Dy_auto,
15;2.15;0.029;0.0135;0.719;0.95;Dy_auto,
16;3.16;0.0414;0.0131;1.06;1.36;Dy_auto,
17;4.64;0.061;0.0131;1.55;2;Dy_auto,
18;6.81;0.0867;0.0127;2.27;2.84;Dy_auto,
19;10;0.124;0.0124;3.34;4.08;Dy_auto,
20;14.7;0.176;0.012;4.9;5.77;Dy_auto,
21;21.5;0.246;0.0114;7.19;8.07;Dy_auto,
22;31.6;0.342;0.0108;10.6;11.2;Dy_auto,
23;46.4;0.473;0.0102;15.5;15.5;Dy_auto,
24;68.1;0.646;0.00949;22.7;21.2;Dy_auto,
25;100;0.88;0.0088;33.4;28.8;Dy_auto,
26;147;1.19;0.00814;49;39.2;Dy_auto,
27;215;1.62;0.00751;71.9;53;Dy_auto,
28;316;2.18;0.0069;106;71.4;Dy_auto,
29;464;2.94;0.00634;155;96.4;Dy_auto,
30;681;3.98;0.00585;227;131;Dy_auto,
31;1000;5.48;0.00548;334;180;Dy_auto,
,

File: rheology/split_data/20240226/20230526_P40_1 5.csv
Name:;;;20230526_P40_1 5,
Number of Intervals:;;;1,
Application:;;;RHEOPLUS/32 V3.61 21006227-33024,
Device:;;;MCR302 SN81156610; FW3.65; Slot(9,-1)
Measuring Date/Time:;;;2024/02/26; 22:22  ã,
Measuring System:;;;CP50-2-SN42594; d=0.206 mm,
Accessories:;;;TU1=P-PTD200-SN81263554,
,
Interval:;;;1,
Number of Data Points:;;;31,
,
Time Setting:;;;31 Meas. Pts.,
;;;Meas. Pt. Duration 5 ... 70 s log,
Measuring Profile:,
  Shear Rate;;;d(gamma)/dt = 1000 ... 0.01 1/s log; |Slope| = 6 Pt. / dec ,
,
Meas. Pts.;Shear Rate;Shear Stress;Viscosity;Speed;Torque;Status,
;[1/s];[Pa];[PaEs];[1/min];[ÊNm];[],
1;1000;5.48;0.00548;334;180;Dy_auto,
2;681;4;0.00587;227;131;Dy_auto,
3;464;2.95;0.00635;155;96.5;Dy_auto,
4;316;2.18;0.00689;105;71.4;Dy_auto,
5;215;1.61;0.0075;71.9;52.9;Dy_auto,
6;147;1.2;0.00815;49;39.2;Dy_auto,
7;100;0.88;0.0088;33.4;28.8;Dy_auto,
8;68.1;0.647;0.0095;22.7;21.2;Dy_auto,
9;46.4;0.472;0.0102;15.5;15.5;Dy_auto,
10;31.6;0.343;0.0108;10.6;11.2;Dy_auto,
11;21.5;0.247;0.0115;7.19;8.09;Dy_auto,
12;14.7;0.176;0.012;4.9;5.78;Dy_auto,
13;10;0.125;0.0125;3.34;4.09;Dy_auto,
14;6.81;0.0871;0.0128;2.27;2.85;Dy_auto,
15;4.64;0.0608;0.0131;1.55;1.99;Dy_auto,
16;3.16;0.0415;0.0131;1.06;1.36;Dy_auto,
17;2.15;0.0289;0.0134;0.719;0.947;Dy_auto,
18;1.47;0.0202;0.0138;0.49;0.662;Dy_auto,
19;1;0.0139;0.0139;0.334;0.456;Dy_auto,
20;0.681;0.00932;0.0137;0.227;0.305;Dy_auto,
21;0.464;0.0061;0.0131;0.155;0.2;Dy_auto,
22;0.316;0.00384;0.0121;0.106;0.126;Dy_auto,
23;0.215;0.00265;0.0123;0.0719;0.0868;Dy_auto,
24;0.147;0.00199;0.0136;0.049;0.0653;Dy_auto,
25;0.1;0.000948;0.00948;0.0334;0.0311;Dy_auto,
26;0.0681;0.000588;0.00863;0.0227;0.0193;Dy_auto,
27;0.0464;0.000347;0.00747;0.0155;0.0114;Dy_auto,
28;0.0316;0.0000524;0.00166;0.0106;0.00172;M- ,Dy_
29;0.0215;-0.000251;-0.0117;0.00719;-0.00822;M- ,Dy_
30;0.0147;-0.000913;-0.0622;0.00489;-0.0299;Dy_auto,
31;0.01;-0.000742;-0.0742;0.00334;-0.0243;Dy_auto,
,

File: rheology/split_data/20240226/20230526_P40_1 6.csv
Name:;;;20230526_P40_1 6,
Number of Intervals:;;;1,
Application:;;;RHEOPLUS/32 V3.61 21006227-33024,
Device:;;;MCR302 SN81156610; FW3.65; Slot(9,-1)
Measuring Date/Time:;;;2024/02/26; 22:36  ã,
Measuring System:;;;CP50-2-SN42594; d=0.206 mm,
Accessories:;;;TU1=P-PTD200-SN81263554,
,
Interval:;;;1,
Number of Data Points:;;;31,
,
Time Setting:;;;31 Meas. Pts.,
;;;Meas. Pt. Duration 70 ... 5 s log,
Measuring Profile:,
  Shear Rate;;;d(gamma)/dt = 0.01 ... 1000 1/s log; |Slope| = 6 Pt. / dec ,
,
Meas. Pts.;Shear Rate;Shear Stress;Viscosity;Speed;Torque;Status,
;[1/s];[Pa];[PaEs];[1/min];[ÊNm];[],
1;0.01;-0.000107;-0.0107;0.00334;-0.00349;M- ,Dy_
2;0.0147;-0.00054;-0.0368;0.0049;-0.0177;Dy_auto,
3;0.0215;0.000271;0.0126;0.00719;0.00889;M- ,Dy_
4;0.0316;0.000671;0.0212;0.0106;0.022;Dy_auto,
5;0.0464;-0.00000971;-0.000209;0.0155;-0.000318;M- ,Dy_
6;0.0681;0.000855;0.0126;0.0227;0.028;Dy_auto,
7;0.1;0.00139;0.0139;0.0334;0.0457;Dy_auto,
8;0.147;0.00177;0.0121;0.049;0.0581;Dy_auto,
9;0.215;0.00286;0.0133;0.0719;0.0936;Dy_auto,
10;0.316;0.00445;0.0141;0.106;0.146;Dy_auto,
11;0.464;0.00687;0.0148;0.155;0.225;Dy_auto,
12;0.681;0.00964;0.0141;0.227;0.316;Dy_auto,
13;1;0.0143;0.0143;0.334;0.469;Dy_auto,
14;1.47;0.0201;0.0137;0.49;0.658;Dy_auto,
15;2.15;0.0287;0.0133;0.719;0.941;Dy_auto,
16;3.16;0.0427;0.0135;1.06;1.4;Dy_auto,
17;4.64;0.0614;0.0132;1.55;2.01;Dy_auto,
18;6.81;0.0884;0.013;2.27;2.9;Dy_auto,
19;10;0.125;0.0125;3.34;4.1;Dy_auto,
20;14.7;0.177;0.0121;4.9;5.81;Dy_auto,
21;21.5;0.249;0.0115;7.19;8.15;Dy_auto,
22;31.6;0.346;0.0109;10.6;11.3;Dy_auto,
23;46.4;0.475;0.0102;15.5;15.6;Dy_auto,
24;68.1;0.65;0.00955;22.7;21.3;Dy_auto,
25;100;0.884;0.00884;33.4;29;Dy_auto,
26;147;1.2;0.00818;49;39.3;Dy_auto,
27;215;1.62;0.00752;71.9;53.1;Dy_auto,
28;316;2.19;0.00691;106;71.6;Dy_auto,
29;464;2.95;0.00637;155;96.8;Dy_auto,
30;681;4;0.00587;227;131;Dy_auto,
31;1000;5.47;0.00547;334;179;Dy_auto,
,

File: rheology/split_data/20240226/20230526_P40_1 7.csv
Name:;;;20230526_P40_1 7,
Number of Intervals:;;;1,
Application:;;;RHEOPLUS/32 V3.61 21006227-33024,
Device:;;;MCR302 SN81156610; FW3.65; Slot(9,-1)
Measuring Date/Time:;;;2024/02/26; 22:49  ã,
Measuring System:;;;CP50-2-SN42594; d=0.206 mm,
Accessories:;;;TU1=P-PTD200-SN81263554,
,
Interval:;;;1,
Number of Data Points:;;;31,
,
Time Setting:;;;31 Meas. Pts.,
;;;Meas. Pt. Duration 5 ... 70 s log,
Measuring Profile:,
  Shear Rate;;;d(gamma)/dt = 1000 ... 0.01 1/s log; |Slope| = 6 Pt. / dec ,
,
Meas. Pts.;Shear Rate;Shear Stress;Viscosity;Speed;Torque;Status,
;[1/s];[Pa];[PaEs];[1/min];[ÊNm];[],
1;1000;5.48;0.00548;334;179;Dy_auto,
2;681;4;0.00588;227;131;Dy_auto,
3;464;2.95;0.00636;155;96.7;Dy_auto,
4;316;2.19;0.00692;105;71.6;Dy_auto,
5;215;1.62;0.00753;71.9;53.1;Dy_auto,
6;147;1.2;0.00819;49;39.4;Dy_auto,
7;100;0.886;0.00886;33.4;29;Dy_auto,
8;68.1;0.652;0.00957;22.7;21.4;Dy_auto,
9;46.4;0.476;0.0103;15.5;15.6;Dy_auto,
10;31.6;0.346;0.011;10.6;11.3;Dy_auto,
11;21.5;0.25;0.0116;7.19;8.18;Dy_auto,
12;14.7;0.178;0.0122;4.9;5.85;Dy_auto,
13;10;0.127;0.0127;3.34;4.15;Dy_auto,
14;6.81;0.0882;0.013;2.27;2.89;Dy_auto,
15;4.64;0.062;0.0134;1.55;2.03;Dy_auto,
16;3.16;0.0419;0.0133;1.06;1.37;Dy_auto,
17;2.15;0.0295;0.0137;0.719;0.966;Dy_auto,
18;1.47;0.0207;0.0141;0.49;0.677;Dy_auto,
19;1;0.0139;0.0139;0.334;0.455;Dy_auto,
20;0.681;0.0096;0.0141;0.227;0.315;Dy_auto,
21;0.464;0.00601;0.013;0.155;0.197;Dy_auto,
22;0.316;0.00396;0.0125;0.106;0.13;Dy_auto,
23;0.215;0.00291;0.0135;0.0719;0.0953;Dy_auto,
24;0.147;0.00182;0.0124;0.049;0.0596;Dy_auto,
25;0.1;0.000988;0.00988;0.0334;0.0324;Dy_auto,
26;0.0681;0.000661;0.0097;0.0227;0.0217;Dy_auto,
27;0.0464;0.000429;0.00924;0.0155;0.0141;Dy_auto,
28;0.0316;-0.0000295;-0.000933;0.0106;-0.000967;M- ,Dy_
29;0.0216;-0.000469;-0.0218;0.00719;-0.0154;Dy_auto,
30;0.0147;-0.000911;-0.0621;0.0049;-0.0299;Dy_auto,
31;0.01;-0.000815;-0.0815;0.00334;-0.0267;Dy_auto,
